Repository: AlexanderHuels/fem-docker

# Lab 006 — ISO 6892-1 Flat Tensile Specimen Elastoplastic

This lab starts a nonlinear FEM sequence with a flat dogbone tensile specimen based on EN ISO 6892-1:2019, Annex B, specimen form 1.

The goal is to create a reproducible elastoplastic CalculiX example before moving toward more advanced topics such as force-displacement evaluation, localized plasticity, damage initiation and fracture-like workflows.

## Specimen

Flat dogbone specimen:

- Product form: sheet / flat product
- Thickness: a0 = 2.0 mm
- Specimen form: Annex B, form 1
- Reduced width: b0 = 12.5 mm
- Initial gauge length: L0 = 50.0 mm
- Parallel length: Lc = 75.0 mm
- Transition radius: R = 30.0 mm

File: labs/006_tensile_bar_elastoplastic/materials/S355MC/s355mc_engineering_true_plastic_curve.csv (part 2 of 3)
engineering_strain_fraction,engineering_strain_percent,engineering_stress_MPa,true_strain,true_stress_MPa,plastic_strain
0.00888,0.8880000000000001,402.7348,0.008840804665481995,406.311085024,0.006905989974891519
0.008947,0.8947,402.7756,0.008907212737159718,406.3792332932,0.006972073531001623
0.009007,0.9007,402.815,0.00896667890934965,406.443154705,0.0070312353155163165
0.009066999999999999,0.9066999999999998,402.865,0.00902614154552422,406.517776955,0.007090342607643267
0.009134999999999999,0.9134999999999999,402.9018,0.00909352825906997,406.58230794299993,0.007157422030769971
0.009202,0.9202,402.9465,0.00915991955053875,406.654413693,0.007223469961524465
0.009272,0.9272,402.9952,0.009229278878454853,406.7317714944,0.00729246091895771
0.009342,0.9341999999999999,403.0451,0.009298633395988227,406.8103473242,0.007361441265872989
0.009412,0.9412,403.0951,0.009367983103806075,406.8890310812,0.007430416289133694
0.00947,0.947,403.149,0.00942544064715527,406.96682103000006,0.00748750340415527
0.009537,0.9537,403.199,0.009491809906919694,407.04430886299997,0.007553503674238742
0.009605,0.9605,403.2569,0.009559165248966672,407.1301825245,0.0076204500940881
0.009667,0.9667,403.3252,0.009620573518897104,407.22414470840005,0.007681410925047581
0.009737,0.9737000000000001,403.3884,0.009689900904628772,407.3161928508,0.0077502999862916295
0.009805000000000001,0.9805000000000001,403.4594,0.00975724290595947,407.41531941700003,0.007817169956354708
0.00988,0.988,403.537,0.009831511913289298,407.52394555999996,0.007890921696336917
0.009942,0.9942,403.5909,0.009892903461672743,407.6034007277999,0.007951934886778457
0.01,1.0,403.6487,0.009950330853168083,407.68518700000004,0.00800897281983475
0.010065,1.0065,403.7263,0.010014685218025086,407.7898052095,0.008072829002741753
0.010126999999999999,1.0127,403.7934,0.010076065522490667,407.8826157618,0.008133767352196382
0.010185,1.0185,403.8697,0.01013348239673181,407.9831128945,0.008190705668662762
0.010247,1.0247,403.9551,0.01019485541004724,408.09442790969996,0.00825154861047724
0.010320000000000001,1.032,404.0459,0.010267112355777585,408.2156536880001,0.008323228290596632
0.01039,1.039,404.1221,0.010336394934700835,408.320928619,0.008392009560324645
0.010455,1.0455,404.2168,0.010400724460243285,408.442886644,0.008455758333367093
0.010511999999999999,1.0512,404.3023,0.010457133100280566,408.55232577760006,0.008511645834672947
0.01057,1.057,404.397,0.010514528099608572,408.67147629,0.008568473450608571
0.010645,1.0645,404.4877,0.010588740887495484,408.79347156650005,0.008642105308607389
0.010707,1.0707,404.5903,0.010650085967441424,408.92224834210003,0.008702837165812376
0.010765,1.0765,404.685,0.010707469893625825,409.04143402499994,0.008759653541125826
0.010827,1.0827,404.7757,0.01076880769078711,409.1582065038999,0.008820435278863777
0.010887,1.0887,404.8743,0.010828163267310413,409.2821665041,0.008879200569671841
0.01095,1.095,404.9651,0.01089048283117277,409.399467845,0.008940961555720389
0.011014999999999999,1.1015,405.0598,0.01095477672352243,409.521533697,0.009004674182108145
0.011080000000000001,1.108,405.1544,0.011019066482433254,409.643510752,0.00906838309789992
0.011152,1.1152,405.2623,0.011090274929367554,409.7817851696,0.009138933095226601
0.01121,1.121,405.3701,0.011147633602064036,409.91429882099993,0.009195660750535465
0.011262000000000001,1.1262,405.4924,0.01119905582201216,410.0590554088,0.009246393653398827
0.011322,1.1322,405.6042,0.011258385867159949,410.19645075240004,0.009305069435005663
0.011387000000000001,1.1387,405.7173,0.011322656110702026,410.33720289510006,0.00936866943024917
0.011455,1.1455,405.8435,0.011389888252436886,410.49243729250003,0.009435162360567838
0.011512,1.1512,405.9697,0.01144624112424852,410.64322318639995,0.009490797204313284
0.011565,1.1565,406.0999,0.011498636559530644,410.7964453435,0.009542463010275882
0.011637,1.1637,406.2354,0.011569810866426736,410.96276134979996,0.009612845336189594
0.011699999999999999,1.17,406.3708,0.011632084229707651,411.12533836,0.009674344523231461
0.011755,1.1755,406.5102,0.011686446693922123,411.28872740099996,0.009727928944393551
0.011817,1.1817,406.6457,0.011747724474025226,411.45103223689995,0.009788433844325702
0.011881999999999998,1.1882,406.7759,0.01181196327635932,411.60921124379996,0.009851919413293607
0.011942,1.1942,406.9205,0.01187125696989945,411.77994461099996,0.009910400090799451
0.011997,1.1997,407.0691,0.01192560643400241,411.9527079927,0.00996392687213241
0.012062,1.2062,407.2177,0.01198983381079562,412.1295598974,0.010027312096998477
0.01213,1.213,407.3663,0.012057021113211181,412.30765321900003,0.010093651335977848
0.012186999999999998,1.2187,407.528,0.012113336403766033,412.494543736,0.010149076671689843
0.012247,1.2247,407.6911,0.012172612231002257,412.68409290169996,0.010207449883851305
0.012315,1.2315,407.8529,0.012239787254563473,412.8756084635,0.010273712928546806
0.012377,1.2377,408.0054,0.01230103113760285,413.0552828358,0.010334101219337135
0.012435,1.2435,408.1816,0.012358320406943273,413.257338196,0.010390428320295655
0.0125,1.25,408.3434,0.012422519998557154,413.44769249999996,0.010453721462842867
0.012567,1.2567,408.5064,0.012488690648737564,413.6400999288,0.01051897588717185
0.01264,1.264,408.6721,0.012560782044858174,413.837715344,0.010590126257505793
0.012702,1.2702,408.8391,0.012622006272686725,414.03217424819996,0.01065042449055244
0.012765,1.2765,409.0061,0.012684214148717603,414.2270628665,0.010711704325543794
0.012822,1.2822,409.1771,0.012740494130782105,414.42356877619994,0.010767048565181153
0.012897,1.2897,409.3309,0.012814541913356362,414.61004061729994,0.010840208386607314
0.012962,1.2962,409.5019,0.01287871222335553,414.8098636277999,0.010903427158461244
0.013017,1.3017,409.6768,0.012933006961863199,415.00956290560003,0.010956770948027009
0.013087,1.3087,409.8398,0.013002105093082377,415.20337346260004,0.0110249461718319
0.01316,1.316,410.0108,0.013074159487271815,415.40654212800007,0.0110960330961861
0.013227,1.3227,410.1949,0.013140287033514872,415.62054794230005,0.011161141567122966
0.013292,1.3292,410.3803,0.013204436444423224,415.8350749476,0.011224269420863225
0.013362,1.3362,410.5644,0.013273515823565235,416.0503615128,0.011292323625885234
0.013434999999999999,1.3435,410.7538,0.013345550664776827,416.27227730300007,0.011363301725238731
0.013505,1.3505,410.93,0.01341462029686049,416.47960965000004,0.011431384060431917
0.013571999999999999,1.3572,411.1102,0.013480725333841717,416.6897876344,0.011496488249868384
0.013642000000000001,1.3642,411.2903,0.01354978563041408,416.9011222726,0.011564542191020747
0.01371,1.371,411.4521,0.013616868209093557,417.093108291,0.011630710550564985
0.013777,1.3777,411.6243,0.01368295987826272,417.2952479811,0.01169583964978129
0.013845000000000001,1.3845,411.8084,0.013750033524164663,417.509887298,0.011761891203697996
0.013919999999999998,1.392,411.9938,0.013824006593069786,417.728753696,0.011834822051660261
0.013996999999999999,1.3997,412.1819,0.013899946584733158,417.9512100543,0.011909702727331729
0.014070000000000001,1.407,412.3765,0.0139719363168589,418.17863735500003,0.01198060947231128
0.014137,1.4137,412.5751,0.014038004523924914,418.40767418870007,0.012045587027788247
0.014212,1.4212,412.7776,0.014111956294585861,418.64399525119995,0.012118413460056338
0.014287000000000001,1.4287,412.9617,0.014185902596786825,418.86168380789996,0.01219132315008254
0.014357,1.4357,413.1419,0.014254914212455005,419.0733782583,0.012259326696939292
0.014432,1.4432,413.3404,0.014328849944592912,419.3057286528,0.012332155998627197
0.014507,1.4507,413.5298,0.01440278021064247,419.52887680860005,0.01240502365441104
0.014584999999999999,1.4585,413.7139,0.014479661889776209,419.7479172315,0.012480862283911924
0.01467,1.467,413.9032,0.014563436477050567,419.975159944,0.01256355476303152
0.014737,1.4737,414.0979,0.014629465617606741,420.2004607523,0.01262851104259579
0.01481,1.481,414.2859,0.014701402852892724,420.42147417900003,0.012699395832992724
0.01489,1.489,414.4661,0.014780232236586302,420.637500229,0.012777196521210111
0.014967,1.4967,414.6554,0.01485609964994294,420.8615473718,0.01285199704341056
0.015047,1.5047,414.854,0.01493491684040706,421.096308138,0.012929696325464202
0.01513,1.513,415.0473,0.015016683110093144,421.32696564900004,0.013010364226050286
0.015202,1.5202,415.2419,0.015087607471261841,421.55440736379995,0.013080205531434222
0.015277,1.5277,415.4405,0.015161481665512665,421.7871845185,0.013152971263043618
0.015349999999999999,1.535,415.6246,0.015233380640589276,422.00443760999997,0.013223835699589275
0.01543,1.543,415.8179,0.015312168101605617,422.233970197,0.01330153014828657
0.01551,1.551,416.0125,0.015390949355646975,422.46485387499996,0.013379211956242212
0.015587,1.5587,416.2019,0.015466770451376908,422.6892390153,0.01345396455130405
0.015674999999999998,1.5675,416.4084,0.015553416093401473,422.93560167000004,0.013539437037830044
0.015752,1.5752,416.6201,0.01562922487219281,423.18269981519995,0.013614069158787098
0.015835,1.5835,416.8226,0.015710934392923332,423.42298587100004,0.013694634460204285
0.015922000000000002,1.5922000000000003,417.0343,0.015796574555652615,423.67432012459994,0.01377907779315452
0.015996999999999997,1.5996999999999997,417.2513,0.015870396396025242,423.92606904610005,0.01385170082913905
0.016075,1.6075,417.463,0.015947165329447198,424.1737177250001,0.013927290483137674
0.016162,1.6161999999999999,417.6563,0.016032785264575973,424.4064611206,0.01401180211638264
0.016255,1.6255,417.8549,0.016124301916980385,424.6471313994999,0.01410217271983991
0.01634,1.6340000000000001,418.0482,0.016207938844208434,424.879107588,0.014184704998551291
0.016427,1.6427,418.2599,0.016293536455792172,425.1306553773,0.014269104763519315
0.016505000000000002,1.6505000000000003,418.4493,0.016370272913320785,425.3558056965,0.014344769076670785
0.016587,1.6587,418.6386,0.016450938225116278,425.58255845819997,0.014424354613410564
0.016672,1.6672,418.8556,0.016534547839090214,425.83876056319997,0.01450674421736069
0.016757,1.6757000000000002,419.0437,0.01661815046308103,426.0656152809,0.01458926658079103
0.01685,1.685,419.2291,0.01670961356294726,426.29311033500005,0.014679646370875831
0.01694,1.694,419.4316,0.016798118275880992,426.536771304,0.014766990793480993
0.017015,1.7014999999999998,419.6617,0.01687186622019047,426.8022438255,0.014839474582926183
0.017097,1.7097000000000002,419.8511,0.01695249108258194,427.0292942566999,0.014919018252788132
0.017186999999999997,1.7186999999999997,420.0496,0.017040974303271596,427.26899247520004,0.015006360053389692
0.01728,1.728,420.2653,0.01713239874030083,427.527484384,0.015096553576567497
0.017365,1.7365,420.4494,0.017215951399412812,427.75050383100006,0.015179044238312811
0.017457,1.7457,420.6388,0.01730637699935491,427.9818915316,0.015268367992061577
0.017552,1.7552,420.8597,0.017399742679869358,428.24662945439997,0.015360473015800787
0.017632000000000002,1.7632,421.0898,0.01747835965016905,428.51445535360006,0.015437814624675715
0.01772,1.772,421.2884,0.017564831179471923,428.753630448,0.015523147224957637
0.017811999999999998,1.7812,421.5133,0.0176552252386787,429.0212948996,0.015612266691537747
0.017911999999999997,1.7911999999999997,421.7289,0.01775347038397387,429.28290805679995,0.01570926605989387
0.018002,1.8002,421.9183,0.017841882762943344,429.5136732366,0.015796579557054772
0.018082,1.8082,422.1169,0.017920464982577867,429.74961778579996,0.015874038231216914
0.018177000000000002,1.8177000000000003,422.3194,0.01801377334862455,429.9958997338,0.015966173826082643
0.018269999999999998,1.8269999999999997,422.5271,0.018105108895353387,430.246670117,0.016056315228129576
0.018355,1.8355,422.7257,0.018188580324850084,430.48483022349996,0.016138652561881038
0.018447,1.8447000000000002,422.9322,0.018278918020966414,430.73403029340005,0.016227803590997843
0.018542,1.8541999999999998,423.1399,0.01837219294789913,430.98576002580006,0.01631987980491913
0.018645000000000002,1.8645000000000003,423.3293,0.018473312776454653,431.2222747985,0.01641987337265227
0.01873,1.873,423.5226,0.018556753478386614,431.45517829799996,0.016502205010300898
0.01882,1.882,423.7251,0.018645094868839394,431.699606382,0.016589382457496537
0.018925,1.8925,423.9368,0.018748149961692454,431.95980394000003,0.01669119851435912
0.019017,1.9017,424.1393,0.018838437123998835,432.2051570681,0.016780317328436455
0.019112,1.9112,424.3511,0.018931659878857632,432.4612982232,0.01687232036350906
0.019212,1.9212,424.5588,0.019029779706794925,432.71542366560004,0.016969230070292066
0.01931,1.931,424.7758,0.019125927798476543,432.978220698,0.017064126747533687
0.0194,1.94,424.9731,0.019214218923804288,433.21757814,0.017151278075518573
0.019482,1.9482,425.19,0.019294655162923776,433.47355158,0.017230495393495204
0.019575,1.9574999999999998,425.3965,0.0193858737998373,433.72363648749996,0.01732052314989682
0.019677,1.9677,425.6082,0.019485910480036766,433.98289255139997,0.017419325277411052
0.019772,1.9772,425.816,0.01957907289799251,434.23523395199993,0.01751128606964965
0.019870000000000002,1.9870000000000003,426.0277,0.019675168193221196,434.492870399,0.01760615452465453
0.019967,1.9967,426.2263,0.01977027383163555,434.7367605321,0.017700098781482692
0.020066999999999998,2.0067,426.438,0.019868311413440653,434.995331346,0.017796905073697796
0.020175000000000002,2.0175,426.6537,0.019974181207416935,435.26143839750006,0.017901507691238362
0.020277,2.0277,426.8483,0.020074159055545646,435.50350297910006,0.018000332850883264
0.020375,2.0375,427.06,0.020170206789383006,435.7613475,0.01809515275366872
0.020475,2.0475,427.2625,0.020268205172488115,436.0106996875,0.01819196374540478
0.020577,2.0577,427.4611,0.020368153630523397,436.2569670547,0.018290739501691494
0.020675,2.0675,427.6491,0.020464173132353932,436.4907451425,0.018385645774532503
0.020756999999999998,2.0757,427.8701,0.02054450889670376,436.7513996656999,0.018464740326867093
0.02085,2.085,428.0686,0.020635613600071576,436.99383031,0.018554690598595387
0.02096,2.096,428.2711,0.0207433611378997,437.247662256,0.018661229412871128
0.021072,2.1072,428.4881,0.020853055795096363,437.51720124319996,0.018769640551081126
0.021185,2.1185,428.7038,0.020963717675668018,437.785890003,0.01887902296136802
0.021282000000000002,2.1282,428.8931,0.021058700850498192,438.0208029542,0.018972887503097238
0.021381999999999998,2.1382,429.1049,0.021156612205552067,438.2800209718,0.019069564486638733
0.021472,2.1472,429.3166,0.021244724229277926,438.5348860352,0.019156462867205546
0.021564999999999997,2.1565,429.5243,0.02133576516496752,438.7869915295,0.019246303300541327
0.021675,2.1675,429.7308,0.021443437293651644,439.04521509000006,0.01935274579322307
0.021789999999999997,2.179,429.9517,0.021555991215662935,439.320347543,0.019463989560696268
0.021897000000000003,2.1897,430.1411,0.021660703923722217,439.5598996667,0.01956756154435698
0.021995,2.1995,430.3489,0.021756599401638956,439.8144240555,0.01966224500137467
0.022090000000000002,2.209,430.5553,0.021849550526536796,440.06626657699996,0.01975399687617013
0.022195,2.2195,430.7499,0.02195227592939631,440.3103940305,0.01985555976734631
0.022295,2.2295,430.9472,0.022050099836658996,440.55516782399997,0.019952218085116137
0.022407,2.2407,431.1681,0.022159651253062965,440.8292836167,0.020060464188221536
0.02253,2.253,431.3667,0.022279948357715417,441.085391751,0.0201795417303297
0.022632,2.2632,431.5653,0.022379695957254787,441.33248586959996,0.020278112691209074
0.022725,2.2725,431.7954,0.02247063362736723,441.60795046500004,0.020367738625152947
0.022825,2.2825,431.9887,0.02256840684247287,441.8488420775,0.020464364737341915
0.022942,2.2942,432.1781,0.02268278937003105,442.0931299702,0.020577583989220573
0.023045,2.3045,432.3845,0.022783474271828582,442.3488008025,0.020677051410864296
0.02315,2.315,432.5923,0.02288610378670098,442.606811745,0.02077845230220098
0.023267000000000003,2.3267,432.7685,0.02300044998312867,442.83772468949996,0.020891698913178672
0.023375,2.3375,432.9881,0.02310598871447518,443.10919683749995,0.020995944920010896
0.023475000000000003,2.3475,433.1998,0.023203699831635272,443.36916530499997,0.02109241809208765
0.023586999999999997,2.3587,433.4076,0.02331312494930318,443.6303850612,0.02120059930615461
0.023704999999999997,2.3705,433.6193,0.02342839917509087,443.8982455065001,0.0213145980060123
0.023797000000000002,2.3797,433.831,0.023518264777236234,444.15487630700005,0.02140324155672671
0.023915000000000002,2.3915,434.0335,0.023633515359476914,444.4134111525,0.021517261020655487
0.024032,2.4032,434.2413,0.023747776129044967,444.6769869216001,0.02163026666751354
0.024137,2.4137,434.4399,0.02385030673085759,444.92597586630006,0.021731611607684734
0.024242,2.4242,434.6332,0.023952826821223648,445.16957803440005,0.021832971687726504
0.024357000000000004,2.4357,434.841,0.024065098671518216,445.43242223699997,0.021943991898961075
0.024477000000000002,2.4477,435.0251,0.024182238469215068,445.67320937270006,0.02205998509124983
0.02458,2.458,435.2328,0.024282772519841043,445.930822224,0.02215929241401247
0.024687,2.4687,435.4446,0.024387200103066883,446.19442084019994,0.022262464765732598
0.0248,2.48,435.6339,0.024497471600387438,446.4376207199999,0.02237157816838744
0.024915,2.4915,435.822,0.024609682322483596,446.68050513000003,0.022482632298055024
0.025025,2.5025,436.0429,0.024717002536836775,446.9548735725,0.022588645996015348
0.025142,2.5142,436.2375,0.024831139580430803,447.205383225,0.02270159013650223
0.025257,2.5257,436.4348,0.02494331286974726,447.4578337436,0.02281256128049202
0.025377,2.5377,436.6517,0.02506034984478715,447.7326101909,0.022928289796259053
0.025482,2.5482,436.8635,0.02516274596279599,447.99565570699997,0.02302943331657218
0.025587,2.5587,437.066,0.02526513159691334,448.249207742,0.023130611560046675
0.025705,2.5705,437.2645,0.025380181039050452,448.5043839725,0.023244445877276643
0.025817,2.5817,437.4671,0.025489368266982955,448.7611881207,0.023352410228312956
0.025932,2.5932,437.6827,0.02560146774905452,449.03268777640005,0.023463216854881185
0.02605,2.605,437.8773,0.025716478504636264,449.28400366499994,0.023577030868136263
0.026172,2.6172,438.0667,0.025835374023877086,449.5317816724001,0.023694746492103753
0.026286999999999998,2.6287,438.2784,0.025947434727764805,449.79942430079996,0.023805532707284804
0.026402000000000002,2.6402,438.4586,0.026059482875458215,450.03478395720003,0.023916460094709643
0.026511999999999997,2.6512,438.6387,0.02616664761797083,450.2678892144,0.02402251481218797
0.026627,2.6627,438.8452,0.026278671207333522,450.53033114039994,0.02413328867809352
0.02675,2.675,439.0398,0.02639847385453091,450.78411465000005,0.024251882832388053
0.026867000000000002,2.6867,439.2239,0.026512419152146378,451.0245285213,0.02436468330204495
0.026985000000000002,2.6985,439.4264,0.026627325192240633,451.284321404,0.024478352233173968
0.027111999999999997,2.7112,439.6342,0.02675098050176284,451.5535624304,0.02460072544257046
0.027229999999999997,2.723,439.8367,0.026865859134560858,451.81345334100007,0.024714366499603714
0.027336999999999997,2.7337,440.0445,0.026970017334411955,452.0739964965,0.024817284017761954
0.02746,2.746,440.2562,0.027089737190092993,452.345635252,0.024935710355559658
0.027576999999999997,2.7577,440.4679,0.02720360375320248,452.6146832783,0.025048295737591528
0.027697,2.7697,440.652,0.02732037650480286,452.85673844400003,0.025163915845545715
0.02782,2.782,440.8598,0.027440054425391023,453.124519636,0.025282318617600545
0.027932000000000002,2.7932,441.0439,0.02754901698518502,453.3631382148,0.025390144898447875
0.028047,2.8047,441.2293,0.027660885832211112,453.6044581771,0.02550086460279635
0.028184999999999998,2.8185,441.4279,0.02779511193141314,453.8695453615,0.025633828382072663
0.028304999999999997,2.8305,441.6251,0.027911815635429396,454.1252984555,0.02574931421421273
0.02842,2.842,441.8106,0.028023643906218976,454.36685725200005,0.025859992205018976
0.028537,2.8537,442.0223,0.02813740418426677,454.6362903751,0.025972469468194866
0.028662,2.8662,442.2116,0.02825892864558902,454.8862688792,0.026092803555688066
0.028786999999999997,2.8787,442.3918,0.028380438340511027,455.12693274659995,0.026213167232193885
0.028907,2.8907,442.5983,0.028497073758737487,455.3924890581,0.02632853809655606
0.029022000000000003,2.9022,442.7876,0.028608836603927684,455.63818172720005,0.026439130976655303
0.029144999999999997,2.9145,442.9862,0.028728360432797185,455.897032799,0.026557422181373375
0.029277,2.9277,443.194,0.028856614017514937,456.169390738,0.02668437882352446
0.029411999999999997,2.9412,443.4096,0.028987765444654735,456.4511631552,0.02681418847724902
0.029532,2.9532,443.595,0.029104330052663382,456.69524753999997,0.02692959077866338
0.029660000000000002,2.966,443.7883,0.02922865066012967,456.951060978,0.0270526932269011
0.02979,2.979,443.9777,0.029354897959333503,457.203795683,0.027177737027509693
0.029910000000000003,2.991,444.1579,0.02947141978303188,457.44266278900005,0.02729312138879855
0.03003,3.003,444.342,0.029587928030976714,457.68559025999997,0.027408472839262427
0.030162,3.0162,444.5274,0.029716071427495706,457.9352354388,0.027535427449215704
0.030282,3.0282,444.7168,0.02983255117665237,458.18371413759996,0.02765072396647332
0.03041,3.041,444.9193,0.029956781289803308,458.44929591300007,0.027773689404503307
0.030537,3.0537,445.1178,0.03008002560434488,458.7103622586,0.027895690545970592
0.030665,3.0665,445.298,0.030204224979432367,458.95306316999995,0.028018734202432366
0.030787,3.0787,445.5097,0.03032258815271259,459.2256071339,0.028135799547313066
0.030917,3.0917,445.707,0.03044869742947811,459.486923319,0.028260664461292394
0.031046999999999998,3.1047,445.8963,0.03057479080469925,459.7400424261,0.028385552507432105
0.03118,3.118,446.0909,0.03070377757500572,460.000014262,0.028513301316615246
0.031305,3.1305,446.2882,0.030824990577915365,460.25925210099996,0.02863327985362489
0.03143,3.143,446.4776,0.03094618889001363,460.510390968,0.02875328226635649
0.031555,3.1555,446.6669,0.031067372514861098,460.7614740295,0.028873270257577764
0.031692,3.1692,446.8655,0.03120017290201915,461.02756142600003,0.02900480356189534
0.031821999999999996,3.1821999999999995,447.0456,0.03132617156272315,461.2714850832,0.02912964068137458
0.031955,3.1954999999999996,447.2442,0.03145506145749776,461.535888411,0.029257271512683477
0.032080000000000004,3.2080000000000006,447.4336,0.0315761834347441,461.7872698880001,0.029377196435277437
0.032207,3.2207,447.6137,0.03169922834096133,462.02999443590005,0.029499085510314188
0.03234,3.234,447.7886,0.03182807016455168,462.270083324,0.02962678405348501
0.032477,3.2477,447.9833,0.031960769575880656,462.5324536341,0.02975823408238494
0.0326,3.26,448.1634,0.03207989346341168,462.77352684,0.029876210002268824
0.03273,3.273,448.3436,0.032205781336218146,463.01788602799996,0.030000934259894335
0.032867,3.2867,448.55,0.03233843063828518,463.29249285000003,0.03013227591042804
0.033005,3.3005,448.7447,0.0324720303968426,463.5555188235,0.030264623164349743
0.03314,3.314,448.938,0.03260270854401244,463.81580532,0.03039406185201244
0.03327,3.327,449.1365,0.032728530622081656,464.07927135499995,0.03051862932991499
0.0334,3.34,449.339,0.03285433687094718,464.3469226,0.030643161049042418
0.033532,3.3531999999999997,449.5153,0.032982062408293794,464.5884470396,0.030769736470009985
0.033675000000000004,3.3675,449.6902,0.03312041333321626,464.83351748499996,0.0309069203928115
0.03381,3.381,449.8756,0.03325100678389848,465.08589403599996,0.03103631205039372
0.033947,3.3947,450.0465,0.03338351751915457,465.32422853549997,0.03116768785946171
0.03408,3.408,450.2083,0.033512142532448275,465.55139886399996,0.03129523110928637
0.03421,3.421,450.3937,0.03363785024284787,465.8016684770001,0.03141974705962406
0.034342000000000004,3.4342000000000006,450.5778,0.03376547575110599,466.0515428076001,0.03154618269011742
0.03449,3.449,450.7579,0.033908551651181465,466.30453997099994,0.03168805384179575
0.034635,3.4635,450.9434,0.034048707514396453,466.56182465899997,0.03182698453982979
0.034772,3.4772,451.1327,0.034181112594885835,466.8194862444,0.03195816266038869
0.034912,3.4912,451.33,0.034316398947984696,467.08683296,0.03209217593388946
0.03504,3.504,451.5101,0.034440073313538246,467.33101390400003,0.032214687533043004
0.035175,3.5174999999999996,451.7048,0.03457049455016474,467.59351633999995,0.0323438587580695
0.035315,3.5315,451.8889,0.03470572823901459,467.84735650349995,0.03247788368423602
0.035452,3.5452,452.0835,0.034838046360947075,468.110764242,0.03260894748360422
0.035587,3.5587,452.2544,0.03496841570714597,468.3487773328,0.03273818343413264
0.035737,3.5736999999999997,452.4293,0.03511325060527124,468.59776589409995,0.03288183267244219
0.035877,3.5877,452.6016,0.0352484109200916,468.8395876032,0.03301584145531446
0.036004999999999995,3.6004999999999994,452.7765,0.035371970080471236,469.07871788250003,0.03313826190007838
0.03615,3.615,452.9435,0.03551192100135956,469.3174075249999,0.03327707620362146
0.036292,3.6292,453.1276,0.03564895740597037,469.57250685919996,0.03341289784949799
0.036432,3.6431999999999998,453.2999,0.03578404533877078,469.8145219568,0.033546833329452685
0.03658,3.6580000000000004,453.48,0.035926832742077135,470.06829840000006,0.033688412273505705
0.036722000000000005,3.6722000000000006,453.6602,0.03606381230436188,470.31950986439995,0.033824195590721876
0.036857,3.6857,453.8535,0.036194021956553316,470.5811784495,0.03395315920203189
0.036997,3.6997,454.0205,0.03632903628274279,470.8178964385,0.034087046299702314
0.03714,3.714,454.2191,0.03646692495666025,471.088797374,0.03422364496916501
0.037285,3.7285,454.4032,0.03660672273217505,471.34562331200004,0.03436221976402267
0.037437,3.7436999999999996,454.5833,0.036753248387440624,471.6015350021,0.03450752679219253
0.037582,3.7581999999999995,454.7543,0.03689300614410311,471.8448761026,0.03464612578170978
0.037727,3.7726999999999995,454.9252,0.037032744371264414,472.08816302040003,0.0347847054997387
0.037867000000000005,3.7867000000000006,455.1015,0.037167645513021735,472.3348285005,0.034918432043971735
0.038005,3.8004999999999995,455.2632,0.037300601687779406,472.565477916,0.0350502898881794
0.038152,3.8152,455.4434,0.037442209475866385,472.8194765968,0.03519068815873876
0.038297,3.8297,455.6064,0.03758187098475554,473.0547583008,0.035329229278561254
0.038445,3.8445,455.7866,0.0377244019301022,473.30931583700004,0.035470548045164106
0.038586999999999996,3.8587,455.9352,0.03786113550013986,473.52837156239997,0.03560623849269986
0.038735,3.8735,456.1193,0.03800362665004384,473.7870810855,0.035747497692493836
0.038875,3.8875,456.2823,0.03813839689105337,474.02027441250004,0.035881157489089086
0.039015,3.9015,456.4572,0.03827314897149251,474.265877658,0.03601474003026394
0.039172,3.9172,456.6334,0.03842424220833662,474.5206435448,0.03616462009621853
0.039321999999999996,3.9321999999999995,456.8136,0.03856857748210735,474.7764243792,0.03630773736601592
0.039472,3.9472,456.9714,0.038712891926213244,475.0089751008,0.036450944425733246
0.03962,3.962,457.1292,0.03885526176867331,475.24065890400004,0.03659221101198759
0.039767000000000004,3.9767000000000006,457.287,0.03899664959137768,475.47193212900004,0.03673249753362053
0.039907,3.9907,457.4264,0.0391312860778765,475.6809153448,0.03686613886194888
0.040045000000000004,4.0045,457.5842,0.03926398144796437,475.9081592890001,0.03699775211801675
0.040195,4.0195,457.742,0.039408195577353256,476.14093969000004,0.03714085776930564
0.040342,4.0342,457.8853,0.039549505249081865,476.3573087726,0.037281137112069485
0.040497,4.0497,458.0431,0.03969848361817883,476.5924714207,0.037428995659032634
0.040645,4.0645,458.2102,0.039840713221203986,476.83415357900003,0.03757007439463732
0.040782,4.0782,458.3719,0.03997235367767721,477.06522282580005,0.037700614521363876
0.040922,4.0922,458.5297,0.04010685887170198,477.29365238339994,0.03783403195559055
0.04107,4.107,458.7151,0.04024903040766301,477.554529157,0.03797496122120111
0.041217,4.1217,458.8729,0.04039022131962106,477.7862643193,0.0381150486323863
0.04137,4.137,459.0347,0.04053715395703334,478.02496553899994,0.03826084459732382
0.041525,4.1525,459.1793,0.04068598527141656,478.2467204325,0.0384086199360237
0.04167,4.167,459.3319,0.04082519451513514,478.4722602730001,0.0385467551805018
0.04181,4.181,459.4713,0.04095958505424347,478.6817950529999,0.03868014793494347
0.041957,4.1957,459.6199,0.04110067568505186,478.9041721443,0.03882017962722186
0.042095,4.2095,459.7737,0.04123311000070396,479.12787390150004,0.038951548696411105
0.04224,4.224,459.9184,0.04137224310573162,479.34535321600003,0.03908964618565543
0.0424,4.24,460.0617,0.04152574682849831,479.56831608,0.039242088180498305
0.042539999999999994,4.254,460.2195,0.04166004325929287,479.79723753,0.03937529450915002
0.042685,4.2685,460.3865,0.04179911698057832,480.03809775250005,0.039513221276994984
0.042835,4.2835,460.5259,0.04194296599689909,480.25252692649997,0.039656049202011
0.04298199999999999,4.2982,460.7021,0.04208391795984059,480.5039976622,0.03979580368525868
0.043129999999999995,4.313,460.8547,0.04222580871186954,480.7313632109999,0.03993661174419811
0.043277,4.3277,461.0033,0.042366720816021074,480.9541398141,0.040076463007382504
0.043422,4.3422,461.1387,0.04250569629857354,481.1622646314,0.0402144474193764
0.04356499999999999,4.3565,461.2781,0.042642735964104554,481.3736804265,0.040350480343025984
0.043722000000000004,4.3722,461.4043,0.04279317047578991,481.5778188046,0.04049994276719658
0.04386999999999999,4.387,461.5437,0.0429349606342576,481.791622119,0.04064071481464331
0.044012,4.4012,461.6936,0.043070983647262126,482.01365872319997,0.04077568051048498
0.044155,4.4155,461.8238,0.043207945873198594,482.21562988899996,0.04091168096896526
0.044292,4.4292,461.9632,0.04333914384010559,482.4244740544,0.04104188443984655
0.044445,4.4445,462.1171,0.043485643854490975,482.6558945095,0.04118728245206479
0.044595,4.4595,462.2696,0.04362925048744946,482.884512812,0.04132980042643993
0.044742,4.4742,462.4051,0.04376996498227968,483.0940289842,0.04146951722521206
0.044892,4.4892,462.5537,0.04391353079357261,483.31866070039996,0.041612013361665944
0.045037,4.5037,462.7115,0.044052291488536566,483.5506378255,0.04174966940365323
0.045175,4.5175,462.8469,0.04418433551105726,483.7560087075,0.04188073546959297
0.04532,4.532,462.9902,0.0443230586366639,483.972915864,0.042018425703978186
0.045475,4.5475,463.1165,0.04447132759682877,484.17672283749994,0.04216572415474544
0.04563,4.563,463.2559,0.044619574576568066,484.39426671700005,0.04231293521124902
0.04577200000000001,4.5772,463.3782,0.04475536865175612,484.58794697039997,0.04244780699951612
0.045922,4.5922,463.5136,0.04489879307259121,484.7990715392,0.04259022606526169
0.04607,4.607,463.6346,0.04504028500969892,484.994246022,0.04273078860007035
0.046212,4.6212,463.7793,0.04517602197079501,485.21146901159995,0.04286549116597787
0.046357,4.6357,463.9055,0.04531460760427431,485.4107672635,0.04300312776016241
0.04650699999999999,4.6507,464.0488,0.04545795184475705,485.63031754160005,0.04314542652313039
0.046652,4.6652,464.1843,0.04559649841501946,485.8394259636,0.04328297733900232
0.046797000000000005,4.6797,464.3329,0.045735025792788764,486.0622867213,0.043420443475068286
0.046950000000000006,4.695,464.4683,0.045881175256188435,486.275086685,0.043565579605307485
0.047095000000000005,4.7095,464.6038,0.046019663206764226,486.48431596100005,0.04370307122599756
0.047240000000000004,4.724,464.7471,0.04615813198108322,486.70175300399995,0.04384050458582608
0.047392000000000004,4.7392,464.8733,0.046303264873416385,486.90457543360003,0.043984671657065905
0.047542,4.7542,464.9956,0.046446467475747856,487.1024208152,0.04412693213853262
0.047692,4.7692,465.1166,0.0465896495740302,487.29894088720005,0.044269178426948295
0.047837,4.7837,465.2613,0.04672803945098387,487.5180048081,0.044406525142373865
0.047975000000000004,4.7975,465.3783,0.046859730652484236,487.70482394250007,0.04453732672894852
0.048112,4.8112,465.5138,0.046990450417641966,487.9105999456,0.0446670666083772
0.04827,4.827,465.6439,0.04714118630480295,488.120531053,0.044816802823598186
0.04842,4.842,465.761,0.047284268973443434,488.31314762,0.044958968270491055
0.048567,4.8567,465.8964,0.04742447012894968,488.5235904588,0.04509816731724111
0.048725,4.8725,466.0227,0.04757514061288697,488.72965605749994,0.04524785653642269
0.048867,4.8867,466.1529,0.04771053395936896,488.9323937643,0.04538228446525325
0.049015,4.9015,466.2752,0.04785162864462345,489.129678928,0.04552243969734726
0.049165,4.9165,466.4106,0.04799460970464265,489.34167714899996,0.045664411242028365
0.04931,4.931,466.5316,0.04813280529928234,489.536273196,0.0458016801888252
0.04946,4.946,466.6486,0.04827574616488972,489.729039756,0.04594370311843258
0.049611999999999996,4.9612,466.7657,0.0484205720691614,489.9228799084,0.0460876059743595
0.049755,4.9755,466.8972,0.04855680360964114,490.127670186,0.04622286232304114
0.049901999999999995,4.9902,467.0273,0.04869682648027208,490.3328963246,0.04636190792634541
0.050052000000000006,5.0052,467.1312,0.04883968675269245,490.51205082239994,0.04650391508210959
0.050197000000000006,5.0197,467.2614,0.048977765618798685,490.7165204958,0.0466410202831044
0.050345,5.0345,467.3837,0.04911868163023279,490.9141323765,0.046780995285582785
0.05049699999999999,5.0497,467.4955,0.0492633855158798,491.1026202635,0.04692480160986313
0.05064,5.064,467.6217,0.04939950229476742,491.30206288799997,0.04705996866196742
0.050785,5.0785,467.7572,0.04953750388914277,491.51224940200007,0.047196969368180866
0.050937,5.0937,467.8834,0.04968214718665311,491.7159767458,0.04734064253548264
0.051087,5.1087,468.0005,0.04982486677525401,491.90924154350006,0.04748244181552306
0.051245000000000006,5.1245,468.1359,0.049975176051141434,492.12552419549996,0.04763172117402001
0.051394999999999996,5.1395,468.2398,0.050117853827892994,492.30498452100005,0.04777354437779299
0.051535000000000004,5.1535,468.3437,0.05025100138887395,492.47979257950004,0.04790585951944776
0.051677,5.1677,468.4515,0.05038603295032925,492.6596681655,0.04804003453049353
0.051827,5.1827,468.5725,0.05052865212315159,492.8572069575,0.04818171304240159
0.051982,5.1982,468.6724,0.05067600390297615,493.03492869679997,0.04832821852822948
0.052132,5.2132,468.7934,0.05081858172932406,493.23253752880004,0.0484698553601393
0.052282,5.2282,468.9157,0.050961139230133345,493.4315506274,0.04861146517952668
0.052425,5.2425,469.0235,0.05109702512799945,493.6120569875,0.04874649152329707
0.05257,5.257,469.1406,0.0512347926763588,493.803321342,0.048883348289015936
0.052717,5.2717,469.2537,0.051374441095067405,493.99134730289995,0.04902210134600598
0.05287,5.287,469.3799,0.0515197687402982,494.19601531300003,0.049166454381664865
0.05302,5.302,469.4917,0.0516622263237937,494.384149934,0.04930801608601275
0.053167,5.3167,469.614,0.05180181506898935,494.58196753799996,0.04944666284261792
0.053307,5.3307,469.731,0.05193473861820584,494.770950417,0.049578686473362985
0.053441999999999996,5.3442,469.8428,0.05206289816657613,494.9521389176,0.049705983219349464
0.053586999999999996,5.3587,469.9467,0.05220053272236905,495.12973381290004,0.049842772085164765
0.05375,5.375,470.0506,0.05235523033392816,495.31581974999995,0.049996583573213876
0.05391,5.391,470.1637,0.05250705747901546,495.51022506699996,0.050147484978696415
0.054071999999999995,5.4072,470.2531,0.05266075898151304,495.68062562319994,0.05030037504997399
0.054217,5.4217,470.3662,0.052798311281248636,495.8680442654,0.05043703487998483
0.054345,5.4345,470.4701,0.05291972103837907,496.0377975845,0.05055763628797669
0.05449,5.449,470.5871,0.05305723772434881,496.229391079,0.05069424062397262
0.05465,5.465,470.691,0.053208958331142975,496.41426315,0.050845080887571545
0.05481,5.481,470.8212,0.05336065592228652,496.62690997199996,0.05099576587480081
0.054972,5.4972,470.9251,0.05351422629147005,496.81279459719997,0.05114845107910243
0.055111999999999994,5.5112,471.0421,0.053646922430775804,497.0021722152,0.05128024542022723
0.055244999999999995,5.5245,471.1591,0.05377296745555227,497.1882844795,0.051405404196126075
0.0554,5.54,471.2538,0.05391984198943043,497.36126052,0.051551455034573285
0.055555,5.5555,471.3485,0.054066694954347794,497.5342659175,0.05169748416426446
0.055702,5.5702,471.4471,0.05420594848931539,497.70764636419995,0.051835912078057295
0.05586,5.586,471.555,0.05435560073755141,497.89606230000004,0.05198466710755141
0.056005,5.6005,471.6365,0.05449292012134522,498.05050218250005,0.05212125106333331
0.056144999999999994,5.6145,471.7443,0.05462548646389193,498.2303837235,0.052252960827113365
0.056297,5.6297,471.8443,0.054769395740702685,498.4077185571,0.052396025652335546
0.056444999999999995,5.6445,471.9613,0.05490949803453893,498.6011555785,0.05253520681749845
0.056585,5.6585,472.0652,0.055042009168034305,498.77700934200004,0.052666880552120016
0.056745000000000004,5.6745,472.1822,0.055193428965515726,498.976178939,0.052817351922949056
0.056900000000000006,5.69,472.3085,0.055340095033164595,499.18285364999997,0.052963033825307454
0.057050000000000003,5.705,472.411,0.05548200945900413,499.36204755,0.053104094946861274
0.057202,5.7202,472.5202,0.05562579553584065,499.54930048039995,0.05324698934307684
0.05734,5.734,472.6004,0.055756320254853955,499.69930693599997,0.05337679974563491
0.057485,5.7485,472.6951,0.05589344744053335,499.86797782350004,0.05351312373661192
0.057642,5.7642,472.7766,0.056041901883494304,500.02838877719995,0.05366081431788859
0.05779,5.779,472.8805,0.056181826022149176,500.208264095,0.05379988190741108
0.057937,5.7937,472.9699,0.0563207853493559,500.37235709629994,0.05393805983937352
0.05809,5.809,473.0646,0.0564653959807577,500.544922614,0.05408184873021484
0.058237,5.8237,473.1685,0.056604315911596745,500.72441393450003,0.05421991394048008
0.058385,5.8385,473.2671,0.05674416138257947,500.8987996335,0.054358929003372324
0.058542,5.8542,473.371,0.056892489596342015,501.083085082,0.05450637966738011
0.058686999999999996,5.8687,473.4657,0.05702946108145458,501.2519815359,0.054642546883664586
0.058827,5.8827,473.5788,0.05716169161235449,501.4380200676,0.05477389151679449
0.058982,5.8982,473.6682,0.057308069307677116,501.60609777240006,0.05491946884209426
0.059137,5.9137,473.7813,0.05745442557970591,501.7993047381,0.055064905080953054
0.059295,5.9295,473.8668,0.05760359251099562,501.96473190600005,0.05521328426382419
0.059447,5.9447,473.9522,0.057747073878959033,502.1272364334,0.055355991800704746
0.05959,5.959,474.0377,0.05788204084765007,502.285606543,0.05549020462601674
0.059737,5.9737,474.1324,0.05802076413125448,502.4556471788,0.05562811819230781
0.059886999999999996,5.9887,474.2179,0.058162298667804736,502.6173873773,0.05576888253743664
0.060031999999999995,6.0032,474.3086,0.058299096347552044,502.7822938752,0.05590489494814633
0.06019,6.019,474.4164,0.05844813734447829,502.971523116,0.056053034853449715
0.060335,6.0335,474.5203,0.05858489593041903,503.1504823005,0.0561889412527976
0.060485,6.0485,474.6282,0.05872635065099892,503.33608667699997,0.056329512143013204
0.06064,6.064,474.7044,0.058872499510944365,503.490474816,0.05647492582134436
0.06078700000000001,6.0787,474.8123,0.059011085472408305,503.6747152801,0.05661263444726497
0.060934999999999996,6.0935,474.899,0.059150594795722135,503.836970565,0.05675137112636499
0.06109,6.109,474.9793,0.05929668167054751,503.99578543700005,0.05689670173989513
0.061239999999999996,6.124,475.0647,0.05943803574861243,504.157662228,0.05703728497609814
0.061387,6.1387,475.1555,0.05957654336227702,504.32387067850004,0.05717500112095083
0.061542000000000006,6.1542,475.2317,0.05972256802940007,504.4784092814,0.057320289889964834
0.061689999999999995,6.169,475.3133,0.05986197813648181,504.635377477,0.05745895252944847
0.061841999999999994,6.1842,475.4119,0.060005135856977275,504.81232271979997,0.057601267653549657
0.061997,6.1997,475.4974,0.060151097957000105,504.97681230780006,0.057746446469820106
0.062142,6.2142,475.5881,0.060287623862531926,505.14209571019995,0.05788218531153098
0.06229,6.229,475.6775,0.06042695522285735,505.307451475,0.058020729263452586
0.062442000000000004,6.2442,475.7722,0.060570032091148786,505.48036771240004,0.05816298272108974
