Repository: AlexanderHuels/fem-docker

# Lab 006 — ISO 6892-1 Flat Tensile Specimen Elastoplastic

This lab starts a nonlinear FEM sequence with a flat dogbone tensile specimen based on EN ISO 6892-1:2019, Annex B, specimen form 1.

The goal is to create a reproducible elastoplastic CalculiX example before moving toward more advanced topics such as force-displacement evaluation, localized plasticity, damage initiation and fracture-like workflows.

## Specimen

Flat dogbone specimen:

- Product form: sheet / flat product
- Thickness: a0 = 2.0 mm
- Specimen form: Annex B, form 1
- Reduced width: b0 = 12.5 mm
- Initial gauge length: L0 = 50.0 mm
- Parallel length: Lc = 75.0 mm
- Transition radius: R = 30.0 mm

File: labs/006_tensile_bar_elastoplastic/materials/S355MC/s355mc_engineering_true_plastic_curve.csv (part 3 of 3)
engineering_strain_fraction,engineering_strain_percent,engineering_stress_MPa,true_strain,true_stress_MPa,plastic_strain
0.06259,6.259,475.8577,0.06070932411144712,505.641633443,0.05830150680933759
0.062742,6.2742,475.9392,0.06085236058787447,505.8005772864001,0.058443786410320185
0.062895,6.2895,476.0471,0.06099631743494123,505.98808235449997,0.05858685037611028
0.063042,6.3042,476.1417,0.061134609397717435,506.1586250514,0.058724330230806004
0.063192,6.3191999999999995,476.2364,0.06127570393411262,506.33073058879995,0.058864605217023094
0.063342,6.334199999999999,476.3219,0.06141677856564804,506.49308178980004,0.05900490674760137
0.063495,6.3495,476.4074,0.06156065418965113,506.656887863,0.05914800234268446
0.063647,6.364699999999999,476.4705,0.06170356895534022,506.7964179135,0.059290252679561645
0.063795,6.3795,476.552,0.06184270318343082,506.95363484000006,0.059428638255621294
0.063945,6.3945,476.6336,0.06198369785406585,507.111935552,0.05956887911334204
0.064092,6.409199999999999,476.7098,0.06212185334688276,507.26308450159996,0.0597063148492561
0.064247,6.4247,476.7953,0.062267506835611795,507.42796763909996,0.05985118318018751
0.064402,6.4402,476.8808,0.062413139112491585,507.59287728160007,0.059996030173055395
0.064555,6.4555,476.9715,0.06255687146618723,507.7623951825,0.060138955298651514
0.0647,6.47,477.057,0.06269306933842342,507.9225879,0.06027439034842342
0.064847,6.4847,477.1425,0.06283112686918793,508.08375969750006,0.06041168039443793
0.065005,6.5005,477.2279,0.06297949398604848,508.2500996395,0.06055925541633657
0.06515699999999999,6.515699999999999,477.3174,0.06312220613682196,508.41796983179995,0.06070116818524196
0.065307,6.5307,477.3897,0.06326302053241642,508.5665891379,0.060841274869854994
0.06546199999999999,6.546199999999999,477.462,0.06340850791305072,508.7176174439999,0.060986043068079296
0.06561,6.561,477.5383,0.06354740514433896,508.869587863,0.06112421663070562
0.06575700000000001,6.575700000000001,477.6067,0.06368534478611168,509.0126837719,0.06126147486338835
0.065912,6.5912,477.6961,0.06383077074133564,509.1820053432,0.06140609452541564
0.06605699999999999,6.605699999999999,477.7684,0.06396679523345872,509.3283471988,0.06154142215155967
0.066207,6.6207,477.8539,0.06410749075732204,509.49117315729995,0.06168134231371585
0.06636,6.636,477.9354,0.06425097980152324,509.651193144,0.06182406935798038
0.066507,6.6507,478.0301,0.06438882243327923,509.82244786070004,0.06196109649108542
0.06666,6.6659999999999995,478.1024,0.06453227111803984,509.97270598399996,0.06210382966097318
0.06682,6.682,478.1971,0.06468226080652997,510.150230222,0.06225297399594902
0.06697199999999999,6.697199999999999,478.2734,0.06482473017585659,510.3043261448,0.062394709575167066
0.06712,6.712,478.3628,0.06496343085065157,510.470511136,0.06253261889286109
0.067272,6.7272,478.4443,0.06510586017034256,510.6302049496,0.06267428776582065
0.06742200000000001,6.742200000000001,478.5035,0.06524639553536152,510.765162977,0.06281418047356628
0.06757200000000001,6.757200000000001,478.5745,0.06538691115296681,510.912736114,0.06295399336194776
0.067725,6.772499999999999,478.6429,0.0655302167448932,511.0589904025,0.0630966025048813
0.067877,6.787700000000001,478.706,0.0656725653662718,511.199127162,0.06323828380835753
0.068037,6.8037,478.7691,0.06582238413266339,511.34311325669995,0.06338741692667911
0.068187,6.8187,478.8454,0.06596281884386083,511.4964312898,0.06352712155200464
0.06833499999999999,6.833499999999999,478.9125,0.06610136176570927,511.63898568750005,0.06366498564338784
0.068482,6.8482,478.998,0.06623894958931036,511.800741036,0.06380180320342464
0.068632,6.8632,479.0847,0.06637932581654607,511.9652411304,0.0639413960968775
0.068782,6.8782,479.165,0.06651968234106238,512.12292703,0.06408100173615762
0.06894499999999999,6.894499999999999,479.2596,0.06667218076608661,512.3021531219999,0.06423264670360089
0.069092,6.9092,479.332,0.06680969007975297,512.450006544,0.06436945195335297
0.069247,6.9247000000000005,479.4214,0.0669546624160116,512.6198936858,0.06451361530322207
0.069405,6.940499999999999,479.4845,0.06710241904054653,512.7631217225,0.064660689889487
0.06955700000000001,6.955700000000001,479.5529,0.06724454405282433,512.9091610653,0.0648021194763229
0.069707,6.970700000000001,479.6108,0.06738477919934746,513.0430300355999,0.06494171715155889
0.069855,6.9855,479.6923,0.06752312527226897,513.2012056165,0.0650793100074285
0.07000200000000001,7.000200000000001,479.7462,0.06766051763094644,513.3293934924001,0.0652160919476493
0.07014999999999999,7.014999999999999,479.8093,0.06779882556443519,513.467922395,0.06535374021969709
0.070312,7.0312,479.8909,0.06795019475511396,513.6329889607999,0.06550432337911015
0.070462,7.0462,479.9632,0.06809033098644475,513.7823669984,0.06564374828645236
0.070617,7.0617,480.0342,0.06823511779745993,513.9327751014,0.06578781886840564
0.070772,7.0772,480.1118,0.06837988364828917,514.0902723096001,0.06593183473252917
0.070922,7.0922,480.1973,0.06851995968178907,514.2538529105999,0.06607113181078622
0.071072,7.1072,480.2551,0.06866001609674187,514.3877904672,0.06621055042785044
0.07123,7.123,480.3366,0.06880752097727363,514.5509760179999,0.06635727823433078
0.071382,7.1382,480.3998,0.06894940387558185,514.6916985236,0.06649849102546947
0.071532,7.1532,480.4537,0.06908940016124239,514.8215140684,0.06663786914186906
0.07168999999999999,7.168999999999999,480.5129,0.06923684172379282,514.9608698010001,0.06678464710569282
0.07184,7.184,480.576,0.06937679777782038,515.10057984,0.06692393787382038
0.07199,7.199,480.6523,0.06951673424689188,515.254459077,0.06706314158462046
0.072142,7.2142,480.7101,0.06965851656277042,515.3894880342,0.06720428090546471
0.072292,7.2292,480.7877,0.06979841361741945,515.5448044084,0.06734343835833183
0.07245,7.245,480.864,0.0699457506866668,515.7025967999999,0.06749002403523822
0.072597,7.2597,480.9455,0.07008281062076624,515.8607004634999,0.06762633109474957
0.072752,7.2752,480.9994,0.07022730925503945,515.9930683488,0.06777019940575944
0.07291,7.291,481.0704,0.07037458315026208,516.145242864,0.06791674866043351
0.073062,7.3062000000000005,481.148,0.07051624389910148,516.301635176,0.06805766468397767
0.073215,7.3215,481.2151,0.0706588163631955,516.4472635465,0.06819954367964073
0.073372,7.337200000000001,481.2913,0.07080509508404861,516.6046052636,0.06834507315422195
0.07352,7.352,481.3453,0.0709429688105653,516.733806456,0.06848233163696531
0.073672,7.3672,481.4136,0.07108454907004272,516.8803027391999,0.06862321429509415
0.073825,7.3825,481.4636,0.07122704053825792,517.00765027,0.06876509934649601
0.073975,7.3975,481.5346,0.07136671834833695,517.156122035,0.06890407014817028
0.074132,7.413200000000001,481.5807,0.07151289356240176,517.2812404524,0.06904964956024748
0.074295,7.4295,481.6517,0.07166463248610058,517.4360130515,0.06920065147156963
0.074445,7.4445,481.72,0.0718042491919316,517.5816454000001,0.06933957469002683
0.074592,7.459200000000001,481.7832,0.07194105465431244,517.7203724544,0.06947571954738672
0.07475,7.475,481.8371,0.07208807639425387,517.8544232250001,0.0696221029503253
0.074905,7.4905,481.9041,0.07223228558155939,518.0011266105,0.06976561355008082
0.075057,7.5057,481.9765,0.07237368342975693,518.1522101605,0.06990629195280217
0.075207,7.5207,482.0357,0.07251320118222204,518.2881588899,0.07004516233036538
0.075355,7.535500000000001,482.1159,0.0726508396229958,518.4457436445,0.07018205036754581
0.07551000000000001,7.551000000000001,482.179,0.07279496768335135,518.5883362899999,0.07032549941530374
0.075672,7.567200000000001,482.2382,0.07294558255490219,518.7301290704,0.07047543908313839
0.075827,7.582700000000001,482.296,0.07308966814385033,518.8670587920001,0.0706188726257932
0.075977,7.597700000000001,482.3591,0.07322908604645016,519.0072973407,0.07075762272578016
0.076132,7.613200000000001,482.4183,0.07337313079536205,519.1457700156001,0.07090100808100205
0.076282,7.6282000000000005,482.463,0.07351250918654778,519.266242566,0.07103981279337636
0.07644000000000001,7.644000000000001,482.5262,0.07365930008689044,519.4105027280001,0.07118591674056662
0.07659500000000001,7.659500000000001,482.5893,0.07380328288351731,519.5532274335,0.07132921989573875
0.07675,7.675,482.6616,0.07394724495208291,519.7058778,0.07147245505779719
0.076902,7.6902,482.7195,0.07408840053362754,519.841594989,0.07161296436701325
0.077055,7.7055,482.797,0.07423046465120958,519.998922835,0.07175427930437625
0.07721,7.721,482.8602,0.07437436523936143,520.141836042,0.07189749935344715
0.077362,7.7362,482.9141,0.07451546054761955,520.2733006042,0.0720379686399805
0.07752200000000001,7.752200000000001,482.9588,0.07466396042073944,520.3987320936001,0.07218587122029373
0.077675,7.767499999999999,483.0127,0.07480594280124295,520.5307114725,0.07232722512756437
0.07782700000000001,7.782700000000001,483.0666,0.07494697723336313,520.6622242782,0.07246763330822885
0.077982,7.7982,483.1205,0.07509077475927298,520.795202831,0.07261079760293489
0.078137,7.8137,483.1889,0.0752345516104273,520.9438310792999,0.07275386670052587
0.078292,7.8292,483.252,0.07537830779277037,521.086765584,0.07289694224237037
0.078445,7.8445,483.2968,0.07552018879194335,521.2090174760001,0.07303824108967667
0.078597,7.8597,483.3559,0.07566112253384692,521.3462236723001,0.07317852146874074
0.07875,7.875,483.4177,0.07580296341550065,521.4868438750001,0.0733196927303816
0.078902,7.8902,483.4677,0.07594385731335948,521.6142684654,0.07345997984447662
0.079057,7.9057,483.5308,0.07608751157209799,521.7572944556,0.07360295302707133
0.07922,7.922,483.5992,0.07623855798579734,521.909928624,0.07375327261139734
0.079372,7.9372,483.6571,0.07637939052872461,522.0459313412,0.07389345752233795
0.07953,7.953,483.7294,0.07652576123038879,522.2003991820001,0.07403909266285545
0.079682,7.9682,483.7741,0.07666655333440738,522.3221878362,0.07417930482090167
0.079832,7.9832,483.8188,0.0768054734805525,522.4430224416,0.07431764956416392
0.079987,7.9987,483.8688,0.07694900402664558,522.5720137056,0.07446056586614272
0.080147,8.0147,483.9188,0.0770971429849626,522.7034400635999,0.07460807898465975
0.08030699999999999,8.0307,483.9543,0.07724526000137907,522.8192179701,0.07475564467771192
0.080452,8.0452,484.0082,0.07737947210019959,522.9476277064,0.07488924530159768
0.080615,8.0615,484.0713,0.07753032350860953,523.0947078495001,0.07503939632837381
0.08076,8.076,484.1213,0.07766449735647722,523.218936188,0.07517297861272484
0.080905,8.0905,484.1936,0.0777986532041386,523.367283208,0.07530642804600526
0.081065,8.1065,484.2475,0.07794666635907795,523.5030235875,0.0754537948181851
0.08123200000000001,8.1232,484.3106,0.07810113172653863,523.6521186592,0.07560755020911386
0.0814,8.14,484.3645,0.07825649796576742,523.7917702999999,0.07576225144052932
0.08155699999999999,8.1557,484.4369,0.0784016695991154,523.9461202533,0.07590668807409968
0.081697,8.1697,484.4684,0.07853110423803943,524.0480148748,0.07603563750054038
0.08185,8.185,484.5223,0.07867253865130157,524.180450255,0.0761764412691349
0.08201,8.201,484.5723,0.07882042252575888,524.3120743229999,0.07632369836231602
0.082165,8.2165,484.621,0.07896366417697935,524.439884465,0.07646633139381269
0.08231999999999999,8.232,484.667,0.07910688531296775,524.5647874399999,0.07660895775372965
0.08247199999999999,8.2472,484.7157,0.07924731450916747,524.6911732104,0.07674878511292747
0.08263,8.263,484.7748,0.07939326606274831,524.831741724,0.07689406729263402
0.08279,8.279,484.8235,0.07954104339951547,524.962037565,0.07704122417301547
0.082947,8.2947,484.8827,0.07968602868653327,525.1022653169,0.07718554170883374
0.08310000000000001,8.31,484.9326,0.0798272998595544,525.2304990599999,0.07732620224498298
0.08326,8.326,485.0036,0.07997501307461646,525.384999736,0.07747317974254027
0.08341699999999999,8.3417,485.0352,0.08011993546062487,525.4953812784,0.07761757650215631
0.08356999999999999,8.357,485.0983,0.08026114535275089,525.6379649309999,0.07775810742450803
0.08373,8.373,485.1351,0.0804087945017295,525.7554619230001,0.07790519706400093
0.08388,8.388,485.1759,0.0805471957826236,525.872454492,0.0780430412374236
0.084037,8.4037,485.2167,0.08069203527627071,525.9928558178999,0.07818730739142357
0.08419499999999999,8.4195,485.2706,0.08083777613820767,526.127958167,0.078332404908841
0.084345,8.4345,485.31,0.08097611806433239,526.24347195,0.07847019676933238
0.08450200000000001,8.4502,485.3561,0.08112089545091082,526.3696611622,0.07861437325490034
0.084665,8.4665,485.4139,0.08127118355718092,526.5114678435,0.0787639860912595
0.08481999999999999,8.482,485.46,0.08141407461221353,526.6367171999999,0.07890628072078495
0.08497,8.497,485.5139,0.0815523368405757,526.768016083,0.07904391771637094
0.08512499999999999,8.5125,485.5625,0.08169518772983499,526.8960078125,0.07918615912120404
0.08528000000000001,8.528,485.6217,0.08183801821563236,527.035518576,0.07932832527003236
0.08544,8.544,485.6848,0.08198543474129182,527.181709312,0.07947504564932992
0.08560000000000001,8.56,485.7203,0.08213282953852234,527.29795768,0.0796218868829033
0.085757,8.5757,485.7835,0.08227743956835493,527.4428356095001,0.07976580701783349
0.085915,8.5915,485.8203,0.08242294957196393,527.5595510745,0.07991076123351393
0.08607,8.607,485.8597,0.08256567615641373,527.6776443790001,0.08005292546889468
0.08622500000000001,8.6225,485.8781,0.08270838237289269,527.7729391725001,0.08019517790064269
0.08637700000000001,8.6377,485.9413,0.08284830675871944,527.9154516701,0.0803344236555285
0.08653499999999999,8.6535,485.9728,0.08299373372518512,528.026456248,0.08047932202876608
0.086695,8.6695,486.0267,0.08314097999022757,528.1627847565,0.08062591911043471
0.086852,8.6852,486.0767,0.08328544431538185,528.2934335484,0.0807697612984847
0.087005,8.7005,486.1214,0.08342620794450063,528.416392407,0.0809099394092292
0.087162,8.7162,486.1806,0.0835706310732418,528.5570734572,0.08105369262820751
0.08732200000000001,8.7322,486.2214,0.08371779242305054,528.6792250908,0.08120027230357053
0.087482,8.7482,486.2792,0.08386493211958287,528.8198769744,0.0813467422292286
0.08764,8.764,486.32,0.08401021132716562,528.9410848,0.08149144425668943
0.087797,8.7797,486.3831,0.0841545501430197,529.0860770306999,0.0816350926333497
0.08795,8.795,486.4147,0.08429519149539402,529.194872865,0.0817752159103226
0.088107,8.8107,486.4646,0.08443948918637587,529.3255365122,0.08191889139346063
0.08827199999999999,8.8272,486.4909,0.08459111718895823,529.4344247248,0.0820700008807449
0.08843,8.843,486.5356,0.08473629094290112,529.559943108,0.08221457692810112
0.088585,8.8585,486.5817,0.08487868775712785,529.6855398944999,0.08235637566239214
0.088735,8.8735,486.6172,0.08501647182215946,529.797177242,0.08249362812100708
0.088895,8.8895,486.6527,0.08516342056945622,529.9136917664999,0.08264002203723479
0.089057,8.9057,486.7079,0.08531218417884592,530.0526454503,0.08278812396241593
0.089215,8.9215,486.7618,0.08545725329810844,530.188253987,0.08293254732674177
0.08937200000000001,8.9372,486.7973,0.08560138341572301,530.3033482956,0.08307612937622015
0.08953,8.953,486.8473,0.0857464105902145,530.434738769,0.08322053088179068
0.089685,8.9685,486.9012,0.08588866364946876,530.568934122,0.08336214491555448
0.08984,8.984,486.9328,0.08603089647566833,530.6788427519999,0.08350385436732548
0.09,9.0,486.9775,0.08617769624105233,530.8054750000001,0.08365005112200471
0.090157,9.0157,487.0143,0.08632172256601095,530.9220482451,0.08379352233627238
0.09031700000000001,9.0317,487.0538,0.08646847964753283,531.0430380546001,0.08393970327584427
0.09047000000000001,9.047,487.0814,0.08660879596476237,531.147654258,0.08407952142067665
0.090632,9.0632,487.1313,0.08675734472616638,531.2809839816,0.08422743527863495
0.090797,9.0797,487.1669,0.0869086217104869,531.4001930193,0.08437814460087119
0.09095,9.095,487.2024,0.08704887628652234,531.51345828,0.08451785981852235
0.091102,9.1102,487.2431,0.08718819468979216,531.6319208962001,0.08465661411409597
0.09126200000000001,9.1262,487.2931,0.08733482467478704,531.7644428922,0.08480261304196704
0.09141500000000001,9.1415,487.3431,0.08747501949083229,531.8935694865,0.084942192969468
0.091572,9.1572,487.3694,0.08761885910166889,531.9987906968,0.08508553152692222
0.09173999999999999,9.174,487.4233,0.08777275373544689,532.1395135419999,0.08523875605191356
0.0919,9.19,487.464,0.08791929803788351,532.2619416,0.08538471736359779
0.09205999999999999,9.206,487.518,0.0880658208682341,532.39890708,0.08553058797737696
0.09221700000000001,9.2217,487.5456,0.088209575529635,532.5055925952,0.085673834612515
0.09237500000000001,9.2375,487.5955,0.08835422496557133,532.6371343125,0.08581785765932133
0.092535,9.2535,487.6179,0.08850068408771915,532.7396223765,0.08596382874306915
0.09269,9.269,487.6442,0.08864254590996622,532.843940898,0.08610519381045192
0.092845,9.2845,487.6666,0.0887843876102912,532.944005477,0.08624655901278168
0.09301,9.301,487.7034,0.08893535828338103,533.0646932340001,0.08639695498226675
0.09316700000000001,9.3167,487.7257,0.08907898800802815,533.1656402919,0.08654010400663814
0.09332000000000001,9.332,487.7757,0.08921893853163036,533.294928324,0.08667943887294464
0.09348699999999999,9.3487,487.8336,0.08937167263237598,533.4396997632,0.08683148358588455
0.09364499999999999,9.3645,487.8651,0.08951615408139219,533.5512272894999,0.08697543395144218
0.093802,9.3802,487.919,0.08965970041670418,533.6867780379999,0.08711833480699942
0.093957,9.3957,487.9638,0.08980139792567052,533.8114147566,0.08725943880778195
0.09412000000000001,9.412,488.0137,0.0899503871982615,533.945549444,0.08740778934376627
0.094282,9.4282,488.0413,0.09009844043555146,534.0548098465999,0.08755532229342479
0.09444699999999999,9.4447,488.086,0.09024921287043267,534.184258442,0.08770547830642314
0.09461499999999999,9.4615,488.1084,0.09040270326981818,534.290776266,0.08785846147807533
0.094772,9.4772,488.1492,0.09054612240975929,534.4120759824001,0.08800130300031929
0.094922,9.4922,488.1807,0.09068312785456997,534.5197884053999,0.08813779552882997
0.095077,9.5077,488.2123,0.09082468043085773,534.6300608471,0.08827882299825249
0.09524200000000001,9.5242,488.2478,0.09097534341676264,534.7494969676,0.08842891724072645
0.09539999999999998,9.54,488.2794,0.09111959336748389,534.86125476,0.0885726350114839
0.095555,9.5555,488.3333,0.09126108417880462,534.9959884815,0.08871348423365462
0.09571500000000001,9.5715,488.3648,0.09140711821412144,535.108636832,0.08885898184825478
0.09587999999999999,9.588,488.4109,0.09155769348036519,535.239737092,0.08900893282754614
0.096042,9.6042,488.4516,0.09170550895946981,535.3634685672,0.08915615910914981
0.09620200000000001,9.6202,488.4871,0.09185147811279773,535.4805359942,0.08930157079853963
0.09635999999999999,9.636,488.5134,0.091995601745583,535.586551224,0.08944518959689728
0.096517,9.6517,488.541,0.09213879263159098,535.693511697,0.08958787114731956
0.096677,9.6677,488.5726,0.09228469855718065,535.8063332501999,0.0897332398274178
0.09684200000000001,9.6842,488.6002,0.0924351417494313,535.9172205684,0.08988315498481987
0.097007,9.7007,488.6397,0.09258556231193225,536.0411713779,0.09003298530537082
0.09716699999999999,9.7167,488.6633,0.09273140307048977,536.1452468711,0.09017833046634167
0.097325,9.7325,488.7081,0.09287539995019863,536.2716158325001,0.09032172558909149
0.09748699999999999,9.7487,488.7344,0.09302302079452988,536.3796504528001,0.09046883198284988
0.09763999999999999,9.764,488.7659,0.09316242047413635,536.489002476,0.09060771093853635
0.097797,9.7797,488.8067,0.09330544439171416,536.6105288399,0.09075015615914321
0.097957,9.7957,488.8474,0.09345118020755072,536.7334247618,0.09089530675630406
0.098125,9.8125,488.8829,0.09360417995922458,536.8545345625,0.09104772979464125
0.09829,9.829,488.9198,0.09375442479028828,536.975727142,0.09119739751818352
0.09845000000000001,9.845,488.9645,0.09390009519305141,537.103055025,0.09134246159769427
0.09861,9.861,488.9868,0.09404574437903891,537.205788348,0.09148762157738177
0.09878,9.878,489.0184,0.0942004733987752,537.323637552,0.09164178941043234
0.098942,9.8942,489.0408,0.09434789877859431,537.4274748336001,0.09178872032700575
0.09909499999999999,9.9095,489.0776,0.09448711390577105,537.542744772,0.09192738654971391
0.099255,9.9255,489.1039,0.09463267762427131,537.6499075945001,0.09207243996905941
0.099412,9.9412,489.1262,0.09477549142942403,537.7512137944,0.0922147713637364
0.09957200000000001,9.9572,489.1578,0.09492101317972541,537.8642204616,0.09235975498705112
0.09973499999999999,9.9735,489.1762,0.09506924169015932,537.964188307,0.09250750746012598
0.09989699999999999,9.9897,489.2209,0.0952165390565305,538.0926002473,0.09265419334106717
0.10005499999999999,10.0055,489.2446,0.09536017855436651,538.195968453,0.09279734060935223
0.10021200000000001,10.0212,489.2985,0.09550288850753717,538.332081282,0.09293940240619432
0.10038,10.038,489.3248,0.0956555746940964,538.4432234239999,0.0930915593444583
0.10054199999999999,10.0542,489.3748,0.09580278572682956,538.5775211416,0.0932381308642505
0.10070499999999999,10.0705,489.3971,0.0959508836007146,538.6818349555,0.09338573200568841
0.10087,10.087,489.4326,0.0961007762914555,538.801666362,0.09353505407068408
0.10103999999999999,10.104,489.4471,0.09625518768914001,538.900834984,0.09368899323683526
0.10119199999999999,10.1192,489.4734,0.09639322945789223,539.0041922928,0.09382654282792652
0.10135,10.135,489.505,0.09653670004802947,539.11633175,0.09396947942064852
0.10151,10.151,489.5234,0.09668196574832942,539.214920334,0.09411427565150085
0.101672,10.1672,489.5549,0.09682902577359466,539.3289257928,0.09426079279362895
0.10183,10.183,489.5812,0.09697243385788121,539.435253596,0.0944036945550431
0.101992,10.1992,489.6312,0.09711945117624157,539.5696653504,0.09455007181743014
0.10215199999999999,10.2152,489.668,0.09726463225359498,539.688565536,0.09469468670342356
0.10232,10.232,489.7075,0.09741704970351064,539.8143713999999,0.09484650507779636
0.10249000000000001,10.249,489.739,0.09757125800294407,539.9323501099999,0.09500015157384883
0.10265200000000001,10.2652,489.7758,0.09771818731660407,540.0522654215999,0.0951465098622155
0.102817,10.2817,489.789,0.09786781535518257,540.1476356129999,0.09529568375702543
0.10297700000000001,10.2977,489.8074,0.09801288783273998,540.2462966298,0.09544028642021712
0.10314,10.314,489.8298,0.09816065878078724,540.350845572,0.09558755951615866
0.10330199999999999,10.3302,489.839,0.09830750152606774,540.440348378,0.09573397605760108
0.103462,10.3462,489.8705,0.09845251023590745,540.553481671,0.09587844603747411
0.10362500000000001,10.3625,489.8929,0.09860021623960949,540.6580517625,0.09602565408835949
0.10378,10.378,489.9192,0.09874065263461153,540.7630145759999,0.0961655906604401
0.10394,10.394,489.956,0.09888559855192,540.8820266399999,0.09630996985363428
0.104105,10.4105,489.9915,0.09903505202801051,541.0020651075,0.09645885171797479
0.10428000000000001,10.428,490.0231,0.09919353888638557,541.122708868,0.09661676408225224
0.104432,10.4432,490.0599,0.09933117566314953,541.2378354768001,0.09675385263706952
0.10459,10.459,490.1046,0.09947422539309286,541.3646401139999,0.09689629853540715
0.104755,10.4755,490.1138,0.09962359092930995,541.455671119,0.09704523059064804
0.10492699999999999,10.4927,490.1546,0.09977926943902073,541.5850517142001,0.09720029300228644
0.105095,10.5095,490.1677,0.09993130412494114,541.6818744315,0.09735186662764828
0.105252,10.5252,490.1901,0.10007336326793004,541.7835884051999,0.09749344141838147
0.10541,10.541,490.194,0.10021630687511109,541.86534954,0.09763599568682538
0.105572,10.5572,490.2308,0.10036284809551894,541.9854460176,0.09778196501924466
0.105735,10.5735,490.2532,0.10051027222097526,542.0901221019999,0.09792889068715621
0.105897,10.5897,490.2756,0.1006567703728285,542.1943152132,0.09807489268133707
0.106065,10.6065,490.3032,0.10080867171681455,542.307208908,0.09822625643630027
0.106222,10.6222,490.3295,0.10095060628521689,542.413280149,0.09836768590355499
0.106387,10.6387,490.361,0.10109975148014819,542.529035707,0.09851627988154342
0.10655200000000001,10.6552,490.3794,0.1012488744341074,542.6303058287999,0.09866492059682741
0.106715,10.6715,490.4294,0.10139616800537078,542.7655734209999,0.09881157003669935
0.10688,10.688,490.4465,0.10154524676666685,542.86542192,0.09896017332895256
0.107047,10.7047,490.4833,0.10169610991646062,542.9880658151001,0.09911045246019824
0.107212,10.7212,490.5149,0.10184514397282476,543.1039834588,0.09925893452778287
0.107377,10.7377,490.5372,0.10199415582134863,543.2096129244001,0.09940744337885149
0.10754,10.754,490.5412,0.10214133966642658,543.294000648,0.09955422537762658
0.107705,10.7705,490.5688,0.10229030738810532,543.405512604,0.09970266208999104
0.10787699999999999,10.7877,490.6004,0.10244557133260887,543.5248993508,0.09985735752617649
0.108037,10.8037,490.6043,0.10258998126934654,543.6077167591,0.10000137309430321
0.10819699999999999,10.8197,490.6319,0.10273437035486546,543.7167996843,0.10014524273732117
0.108357,10.8357,490.6543,0.10287873859518616,543.8201279851,0.10028911893811426
0.108522,10.8522,490.6858,0.10302759651689022,543.9360043876,0.10043742506742546
0.108682,10.8682,490.699,0.10317192243392603,544.029148718,0.1005813074400308
0.108847,10.8847,490.7305,0.10332073672253692,544.1450427335,0.1007295698523774
0.109015,10.9015,490.7621,0.10347223397558632,544.2625303315,0.10088050764067441
0.109185,10.9185,490.8029,0.1036255114080386,544.3912146365001,0.10103317229072194
0.109347,10.9347,490.8292,0.1037715539265039,544.4999005324,0.101178697257302
0.109517,10.9517,490.8292,0.10392478549034255,544.5833414964001,0.10133153148321683
0.109687,10.9687,490.8436,0.1040779935778663,544.6827619532,0.10148426613999392
0.109847,10.9847,490.8476,0.10422216798589713,544.7657363172,0.10162804543200571
0.11000700000000001,11.0007,490.866,0.10436632161066442,544.864696062,0.101771727819893
0.110175,11.0175,490.8844,0.104517660555238,544.96758877,0.10192257679919038
0.110335,11.0335,490.9068,0.10466177159304185,545.071001778,0.102066195394099
0.110502,11.0502,490.9423,0.1048121653412681,545.1924060346,0.10221601102681761
0.11066700000000002,11.0667,490.9699,0.10496073575648956,545.3040659233001,0.10236404972828338
0.11082700000000001,11.0827,490.9962,0.10510478296100748,545.4118358574,0.10250758374263891
0.110992,11.0992,491.0054,0.10525330991149562,545.5030713568,0.102655676238368
0.11116,11.116,491.0501,0.10540451468985469,545.635229116,0.10280625169406421
0.11132199999999999,11.1322,491.0646,0.10555029764808509,545.7308934012,0.10295157910807937
0.11149200000000001,11.1492,491.0961,0.10570325691533054,545.8493863811999,0.10310397412303912
0.11166499999999999,11.1665,491.1093,0.10585889144797865,545.9490199845,0.10325913420995722
0.11182700000000001,11.1827,491.1277,0.10600460818569273,546.0490373079,0.10340437467470273
0.111992,11.1992,491.1316,0.1061530015579076,546.1344101472,0.1035523615095876
0.11214700000000001,11.2147,491.15,0.10629238133610577,546.2309990499999,0.10369128134062958
0.112302,11.2302,491.1816,0.10643174169028863,546.3422760432,0.10383011180436863
0.11249,11.249,491.1948,0.1066007462538141,546.449303052,0.10399860671547125
0.11266999999999999,11.267,491.2263,0.106762532372918,546.572767221,0.10415980490996085
0.11281000000000001,11.281,491.2487,0.10688834792748123,546.666465847,0.10428517428059075
0.112967,11.2967,491.2894,0.10702942225816249,546.7888896498,0.10442566564078248
0.113135,11.3135,491.2986,0.10718035873844861,546.8816671110001,0.10457616032363433
0.11331,11.331,491.3302,0.10733756001704331,547.002824962,0.1047327846600814
0.11349000000000001,11.349,491.3618,0.10749922698344537,547.126450682,0.1048938629325787
0.113647,11.3647,491.3841,0.1076402151671629,547.2284288127,0.10503436550615004
0.11380499999999999,11.3805,491.3973,0.1077820812996452,547.3207697265,0.1051757919199952
0.113975,11.3975,491.4065,0.10793469960156908,547.4145558375,0.1053279636213905
0.114145,11.4145,491.4157,0.10808729461470111,547.5083450765,0.10548011201909872
0.11431200000000001,11.4312,491.4157,0.10823717410558888,547.5904114984,0.10562960071750126
0.11448499999999999,11.4485,491.442,0.10839241480301212,547.70473737,0.10578429700601212
0.114647,11.4647,491.4472,0.10853776285802655,547.7901471384,0.1059292383478437
0.114815,11.4815,491.4788,0.10868847186344398,547.907938422,0.10607938644238683
0.114982,11.4982,491.4919,0.10883826128401657,548.0046216458,0.10622871546665562
0.115145,11.5145,491.5288,0.10898444130003382,548.1258836760001,0.10637431804443381
0.115317,11.5317,491.5459,0.10913866943782854,548.2294985503,0.10652805277806521
0.115487,11.5487,491.5774,0.10929108085571114,548.3481991937999,0.10667989895478829
0.11566000000000001,11.566,491.5958,0.10944615804277834,548.453770228,0.106834473422645
0.11582200000000001,11.5822,491.6182,0.10959135303004205,548.5584031604001,0.10697917015784968
0.11598699999999999,11.5987,491.6274,0.10973921514575231,548.6497872438,0.10712659711125803
0.11615199999999999,11.6152,491.6313,0.10988705540148955,548.7352587576,0.10727403035978669
0.116325,11.6325,491.6405,0.11004204020119526,548.8305811624999,0.1074285612432786
0.116495,11.6495,491.6497,0.11019431400770764,548.9244318015,0.10758038814198621
0.116655,11.6655,491.6682,0.1103376093530931,549.0237538709999,0.10772321052513596
0.11681699999999999,11.6817,491.6774,0.11048267497315378,549.1136788358,0.10786784793107855
0.116982,11.6982,491.7037,0.11063040536456331,549.2241822334,0.10801505211583283
0.11715,11.715,491.7221,0.11078079934335834,549.3273440150001,0.10816495484804882
0.117317,11.7317,491.7313,0.11093027570645607,549.4197409220999,0.10831399122587464
0.11749000000000001,11.749,491.7576,0.11108509891968708,549.5342004240001,0.10846826939385851
0.117655,11.7655,491.7852,0.11123274034814001,549.646187706,0.10861537754954001
0.11782,11.782,491.8075,0.11138035998181932,549.75225965,0.10876249207872409
0.11799200000000001,11.7992,491.826,0.11153421907224313,549.857533392,0.10891584986561456
0.11817,11.817,491.8615,0.11169342041845681,549.984773455,0.10907444530676634
0.118337,11.8337,491.8667,0.11184276043868513,550.0727296778999,0.10922336648783798
0.118502,11.8502,491.8746,0.11199029005552323,550.1627238491999,0.10937046756100323
0.118667,11.8667,491.8799,0.11213779791058397,550.2498120933001,0.10951756071013968
0.11882999999999999,11.883,491.893,0.11228349643021401,550.3446451899999,0.10966280764359497
0.11900499999999999,11.9005,491.9062,0.11243989759505121,550.4454973310001,0.10981872856014169
0.119172,11.9172,491.9206,0.11258912618627516,550.5437617432,0.10996748922559325
0.119337,11.9337,491.9377,0.11273654574125468,550.6440693049,0.11011443112551705
0.11951200000000001,11.9512,491.9654,0.11289287607023749,550.7611688848,0.11027020383745273
0.119682,11.9682,491.9838,0.11304471642022647,550.8654051516,0.11042154782426647
0.119847,11.9847,491.9969,0.11319206883254043,550.9612524743,0.11056844382075805
0.12002,12.002,492.0193,0.11334654229042344,551.071456386,0.11072239249810915
0.120187,12.0187,492.0377,0.11349563565573241,551.1742350499,0.11087099644120908
0.12035,12.035,492.0469,0.11364113648904832,551.264744415,0.11101606627754831
0.120517,12.0517,492.06,0.11379018594205839,551.36159502,0.11116465453720124
0.12069,12.069,492.064,0.11394456704147814,551.45120416,0.11131860892643052
0.12086499999999999,12.0865,492.0784,0.11410070864884939,551.553455816,0.11147426362115415
0.12103199999999999,12.1032,492.0784,0.11424968962371922,551.6356329088,0.11162285327653446
0.121205,12.1205,492.0955,0.11440399980622293,551.7399350775,0.11177666678204436
0.121375,12.1375,492.11,0.11455561089731056,551.83985125,0.11192780208183437
0.12154,12.154,492.1232,0.11470274086014699,551.935853728,0.11207447489001365
0.121707,12.1707,492.1324,0.114851632177339,552.0283580068,0.11222292571063995
0.121875,12.1875,492.1679,0.11500139269450664,552.1508628124999,0.11237210287158997
0.122045,12.2045,492.181,0.11515291324811394,552.249230145,0.11252315500932823
0.122212,12.2212,492.1902,0.11530173755861692,552.3417487224,0.11267153875517692
0.122377,12.2377,492.2178,0.11544875779287557,552.4539377106,0.11281802475615843
0.12255,12.255,492.2402,0.1156028830720873,552.56423651,0.11297162480299205
0.122732,12.2732,492.2441,0.1157650007930672,552.6582028812,0.11313329506506149
0.12290699999999999,12.2907,492.2441,0.11592085843568406,552.7443455987001,0.11328874250426167
0.12307499999999999,12.3075,492.2625,0.11607045892252085,552.8477071875,0.11343785079305657
0.12324500000000001,12.3245,492.2625,0.11622181758942901,552.9313918125,0.11358881096175044
0.12340999999999999,12.341,492.2665,0.11636870262544624,553.017108765,0.11373528782180338
0.12358000000000001,12.358,492.2757,0.11652001616073066,553.1111310059999,0.11388615363213066
0.123752,12.3752,492.2902,0.11667308655739286,553.2120968304001,0.11403874323915286
0.12391999999999999,12.392,492.2981,0.11682257456125894,553.303680552,0.11418779513005894
0.124087,12.4087,492.3125,0.11697115061133995,553.4020811875,0.11433590260568519
0.124262,12.4262,492.3296,0.117126820394237,553.5074607552001,0.114491070581117
0.124435,12.4435,492.3349,0.11728068727834039,553.5985932815,0.11464450350080943
0.124607,12.4607,492.3704,0.11743364129194735,553.7231984328,0.11479686415655306
0.124772,12.4772,492.3848,0.1175803484500527,553.8206362656,0.11494310732497842
0.124945,12.4945,492.4072,0.11773414557239388,553.931017604,0.11509637882189865
0.125115,12.5115,492.4111,0.11788525265427034,554.0191147765,0.11524706639342987
0.12528499999999998,12.528499999999998,492.4203,0.1180363369062463,554.1131772854999,0.1153977027286963
0.125457,12.545700000000002,492.4111,0.11818917539269642,554.1875193727,0.11555018720520738
0.12563000000000002,12.563000000000002,492.4164,0.11834287891489756,554.278672332,0.11570345666569756
0.125802,12.5802,492.4296,0.11849567056068974,554.3782285392,0.1158557742343126
0.125972,12.5972,492.4296,0.11864666262323509,554.4619415712,0.11600636766337223
0.126142,12.6142,492.4466,0.11879763189061932,554.5647990172,0.11615684713339455
0.12631,12.631,492.4611,0.11894680266123865,554.663861541,0.11630554617771008
0.126487,12.648699999999998,492.4874,0.1191039406549098,554.7806537637999,0.11646212801793933
0.126667,12.6667,492.4874,0.11926371668476213,554.8693014958001,0.11662148191573452
0.126832,12.6832,492.5098,0.11941015562287113,554.9758029536,0.11676741370404446
0.127,12.7,492.519,0.11955923505763925,555.068913,0.11691604975763925
0.12717,12.717,492.5334,0.11971006662786005,555.168872478,0.11706640533034576
0.127345,12.7345,492.5505,0.11986531066070212,555.2743434225,0.11722114712059498
0.127517,12.7517,492.5505,0.12001786988635191,555.3590621085001,0.11737330292393047
0.12769,12.769,492.565,0.12017129261015452,555.46062485,0.11752624201563071
0.12786,12.786,492.5781,0.12032203189797515,555.559135866,0.11767651220337515
0.128032,12.8032,492.5913,0.12047452146780677,555.6587493216,0.11782852742341819
0.12820700000000002,12.820700000000002,492.5729,0.12062964687814755,555.7241937903,0.11798334119343183
0.128385,12.8385,492.5966,0.1207874068988949,555.838614491,0.11814055635369966
0.12856,12.856000000000002,492.5913,0.12094248378410985,555.918837528,0.11829525122445271
0.128735,12.873499999999998,492.6097,0.12109753662421323,556.0258097295,0.11844979467312038
0.128907,12.890699999999999,492.6137,0.12124990799251058,556.1150542258999,0.11860174106762535
0.129077,12.9077,492.6189,0.12140048479050491,556.2046697553001,0.11875189112500349
0.129252,12.9252,492.636,0.12155546663801277,556.310188272,0.11890637050338419
0.12942,12.942,492.6544,0.12170422661760238,556.413732448,0.11905463741546905
0.12958999999999998,12.958999999999998,492.6544,0.12185473502643714,556.4974836959999,0.11920474700883714
0.12976200000000002,12.976200000000002,492.6636,0.12200699107182741,556.5926140631999,0.11935655005247885
0.129942,12.9942,492.6768,0.12216630397332309,556.6962087456,0.1195153696459631
0.130122,13.012199999999998,492.6636,0.12232559149826094,556.7699729592,0.11967430591274095
0.13029,13.028999999999998,492.6728,0.12247423696670592,556.863139112,0.11982250773283926
0.130457,13.045699999999998,492.682,0.12262197574535189,556.9558156740001,0.11996980519452331
0.130625,13.0625,492.682,0.12277057716742253,557.03858625,0.12011801247099395
0.1308,13.08,492.6952,0.12292534683729822,557.13973216,0.12027230049367918
0.130972,13.0972,492.7083,0.12307743997518442,557.2392914676001,0.12042391953962442
0.13114699999999999,13.1147,492.7307,0.12323216216296419,557.3508531128999,0.1205781104814742
0.13131700000000002,13.131700000000002,492.7307,0.12338244079751481,557.4346173319001,0.12072799023879148
0.131497,13.149700000000001,492.7583,0.12354153474017174,557.5545381751,0.12088651312981412
0.13167,13.167000000000002,492.7715,0.12369441784631191,557.654723405,0.12103891916343096
0.131845,13.1845,492.7899,0.1238490446107457,557.7617843655,0.12119303611376712
0.13202999999999998,13.202999999999998,492.7807,0.12401248119661001,557.842535821,0.12135608816889097
0.13220700000000002,13.220700000000003,492.7899,0.12416882525455145,557.9401743093,0.12151196728165002
0.132387,13.2387,492.7846,0.12432779414732345,558.0228748402001,0.12167054236237011
0.13255699999999998,13.255699999999997,492.7846,0.12447790823431121,558.1066482222001,0.12182025752849121
0.132732,13.2732,492.7938,0.12463241390696327,558.2033066616,0.1219743029228604
0.132905,13.2905,492.7991,0.1247851303397689,558.2945643855,0.12212658479507604
0.133075,13.3075,492.8083,0.12493517579499706,558.3887645225,0.12227618167822325
0.133252,13.3252,492.8083,0.12509137567291395,558.4759915916,0.12243196618914443
0.13342700000000002,13.342700000000002,492.8254,0.12524578659774954,558.5816146458,0.12258587414705525
0.13359500000000002,13.359500000000002,492.8254,0.12539399865771858,558.6644093130001,0.12273369194670429
0.133775,13.377500000000001,492.8346,0.12555277292074413,558.763548615,0.12289199411781555
0.133955,13.395499999999998,492.8569,0.12571152197850496,558.8775460395,0.12305020033069781
0.134127,13.4127,492.8569,0.1258631919801449,558.9623174262999,0.12320146665906728
0.134305,13.4305,492.8661,0.12602012857808156,559.0604815605,0.12335793580874585
0.13447699999999999,13.4477,492.8714,0.12617175178412735,559.1512672578,0.12350912670194734
0.134655,13.4655,492.8753,0.1263286399690061,559.2434235215,0.12366557604747513
0.134832,13.4832,492.8622,0.12648462235653143,559.3157961504,0.12382121380343429
0.13501200000000002,13.501200000000003,492.8845,0.12664322356470023,559.4298221140001,0.12397927203082404
0.135187,13.5187,492.8845,0.12679739507155632,559.5160769015,0.1241330328005968
0.13535,13.535,492.8845,0.12694097344114907,559.5964170750001,0.12427622859793479
0.13553,13.553,492.8885,0.1270995022937322,559.689678405,0.12443431334894649
0.135712,13.5712,492.8938,0.12725976703028563,559.7854033856,0.12459412225225897
0.13589,13.589,492.903,0.12741648462462155,559.8835886700001,0.12475037229762155
0.13606,13.605999999999998,492.903,0.1275661358056046,559.9673821800001,0.12489962446189032
0.13624,13.624,492.9201,0.12772456559073556,560.0755344239999,0.12505753923633556
0.13641999999999999,13.642,492.9253,0.12788297027984555,560.170169426,0.1252154932825789
0.136595,13.6595,492.9424,0.12803695078621774,560.2758671280001,0.1253689704665606
0.136777,13.677700000000002,492.9345,0.12819706536525613,560.3566021065,0.1255287005933204
0.136955,13.6955,492.9424,0.12835363614876413,560.453326392,0.12568481078499272
0.137127,13.7127,492.9345,0.1285049059801317,560.5291291815,0.12583571965069598
0.137295,13.7295,492.9385,0.12865263582121267,560.6164913575,0.12598303348141504
0.137475,13.747500000000002,492.9385,0.12881089357947015,560.7052202875,0.12614086872095825
0.13766,13.766,492.9385,0.12897352129203027,560.79641391,0.12630306217817314
0.137835,13.783500000000002,492.9385,0.1291273339792434,560.8826781475,0.1264564640833029
0.13800700000000002,13.800700000000003,492.9385,0.129278486827576,560.9674635695,0.12660721319153076
0.138182,13.8182,492.9516,0.1294322526179781,561.0686379912,0.1267604971989724
0.13836,13.836,492.9569,0.12958863014175123,561.162416684,0.1269164281575417
0.138545,13.8545,492.9792,0.1297511314322373,561.2790032639999,0.12707837427383728
0.13872199999999998,13.872199999999998,492.974,0.12990658092529753,561.360339228,0.12723343645278323
0.1389,13.889999999999999,492.9976,0.13006288429816837,561.4749666399999,0.12738919398083504
0.139075,13.9075,493.0016,0.13021652953162727,561.56579752,0.12754240668629394
0.13925200000000001,13.925200000000002,492.9976,0.13037190670123996,561.6485017952,0.12769739002602473
0.139437,13.9437,492.9832,0.13053428076843954,561.7232984584,0.12785940791863762
0.139615,13.9615,492.9976,0.13069048606815356,561.827459924,0.1280151172113726
0.139795,13.9795,492.9976,0.13084842167462557,561.9161994919999,0.1281726302484732
0.13997,13.997000000000002,492.9884,0.13100194627066394,561.991986348,0.12832579395472107
0.140152,14.0152,492.9924,0.1311615868516386,562.0862708448,0.12848498556190144
0.14032999999999998,14.032999999999998,492.9976,0.1313176942011914,562.179953208,0.12864064680496284
0.14050700000000002,14.050700000000003,492.9976,0.13147290038239187,562.2672137832,0.12879543745961472
0.140687,14.0687,493.0016,0.13163071247586006,562.3605160992,0.12895280525634006
0.14087,14.087,493.0108,0.13179112924422695,562.461231396,0.1291127424280555
0.141045,14.1045,493.0239,0.13194450919075704,562.5624559755,0.12926564035277846
0.14122500000000002,14.122500000000002,493.0279,0.1321022468820672,562.6557651774999,0.1294229337145553
0.141407,14.1407,493.0331,0.13226171192100966,562.7514315717,0.12958194319923966
0.141585,14.158499999999998,493.0239,0.1324176476407675,562.8286888815,0.12973751102704606
0.141765,14.1765,493.0239,0.13257531072384532,562.9174331835,0.12989475151820962
0.141942,14.194200000000002,493.0108,0.1327303218529914,562.9897389736,0.1300494183340695
0.14212,14.212,493.02,0.13288618452253395,563.0880023999999,0.13020481308253395
0.142302,14.230200000000002,493.0239,0.13304552460977273,563.1821870178,0.13036370467159272
0.142485,14.2485,493.02,0.13320571459719066,563.2679547,0.1305234862414764
0.14266199999999998,14.266199999999998,493.02,0.1333606280450817,563.35521924,0.13067798414393883
0.142837,14.2837,493.0331,0.1335137674692005,563.4564689047,0.13083064142679715
0.14302,14.302000000000001,493.0371,0.13367388247236206,563.551266042,0.1309903050150192
0.1432,14.32,493.0331,0.1338313476335206,563.63543992,0.13114736934818724
0.143382,14.3382,493.0516,0.13399053720151716,563.7463245112,0.13130603089432097
0.14356,14.356,493.0516,0.134146203589523,563.834087696,0.1314612793623992
0.14374,14.374,493.0555,0.13430359439997339,563.92729757,0.1316182263163067
0.143917,14.391699999999998,493.0516,0.13445833787799757,564.0101071172,0.13177257546315377
0.144102,14.410200000000001,493.0463,0.13462004982217562,564.0952579225999,0.1319338819273061
0.14429,14.429,493.0424,0.13478435733629293,564.183487896,0.13209776929869294
0.14447,14.447,493.0463,0.13494164774714518,564.276698961,0.1322546158473309
0.144647,14.4647,493.0463,0.1350962925296991,564.3639681561,0.1324088450622891
0.144822,14.4822,493.0331,0.13524916640599166,564.4351396082,0.13256138002690498
0.14501,14.501,493.0371,0.13541337059251923,564.532409871,0.13272512102170494
0.14519500000000002,14.519500000000003,493.0239,0.1355749281826934,564.6085051605,0.13288631625335767
0.14537699999999998,14.537699999999997,493.0371,0.13573384045472237,564.7133544866999,0.13304472924288094
0.14556,14.556,493.0371,0.13589360041354206,564.8035802759999,0.13320405955508494
0.14574199999999998,14.574199999999998,493.0516,0.13605246205673246,564.9099262872,0.13336241478869817
0.14592,14.591999999999999,493.0555,0.13620780782793082,565.00215856,0.13351732135859748
0.146102,14.6102,493.0739,0.13636661956741897,565.1129829378,0.13367560536295325
